Repository: keisuke58/wccm2026-cfrp-gnn

# wccm2026-cfrp-gnn

CFRP段間構造（穴あり）の3次元欠陥推定 — **FEA × Graph Neural Network**。
WCCM 2026 / ECCOMAS（ミュンヘン, 2026-07-22, セッション MS090E）登壇のためのクリーンな作業リポジトリ。

> 既発表（穴あき試験片）: Nishioka et al., *Frontiers in Materials* 12, 1652484 (2025) —
> [DOI:10.3389/fmats.2025.1652484](https://doi.org/10.3389/fmats.2025.1652484)。本研究はこれを**穴あり段間構造＋ノイズ頑健**へ拡張する。

## 課題設定（NDT制約）

- 非破壊検査（赤外線応力測定）を想定 → **入力は主応力和 DSPSS と既知形状（座標）のみ**。応力テンソル成分は使用不可。
- 表面DSPSS（最外2層）をグラフのノード特徴とし、**19クラス**（欠陥なし＋層×面内領域）で欠陥位置・挿入層を分類。
- GAT（Graph Attention Network）で不均一応力場を学習。

## 入力正規化の論点（差分 vs plain）

| | 差分正規化（既定） | plain正規化 |
|---|---|---|
| 定義 | (Original − 欠陥なし基準) → z-score | 生DSPSS → z-score |
| 穴の応力集中 | 相殺でき穴周りに強い | 穴集中が支配的で苦手 |
| 実験再現性 | 同一部品の欠陥なし基準が必要（難） | 測定そのままで**基準不要**（実用的） |
| データ | `all_sub_hole_defect_zscore` | 別途生成（`data_prep/`） |

**方針**: 差分を主結果（提出アブスト準拠）に残しつつ、**plain正規化＋幾何特徴(r,θ)で「基準不要化」を拡張**として提示
→ アブストの "future application to experimental infrared stress measurement data" に直結。
切替は `--data_base` と `--extra_geo_features` のフラグのみ（コード改変不要）。

## 構成

```
train.py            # メイン学習（旧 GNN_zscore_sub.py）。DDP/4GPU torchrun
make_mirror_perm.py # 左右ミラー拡張用 permutation を座標から生成
models 相当は train.py 内 GATModel（GAT/GATv2 切替）
Loss/               # Focal ほか損失（train.py が import）
data_prep/          # 正規化スクリプト（差分/plain, percentile zscore 等）
eval/               # 予測・可視化・評価（混同行列, クラス別F1, TDPS）
scripts/            # run_best_configs.sh（既存ベスト）, run_ablation.sh（本研究用）
results/            # 最新の結果図（混同行列・F1）
```

# PPS + ガラス繊維 40 % の材料カード（公開曲線から作成、例示・未校正）

## 1. これは何か
openInjMoldSim（OpenFOAM）用の材料カードである。
これまでの帯のケース（GUIDE §17・§20）は「HDPE の定数を +160 K ずらした」例示材料を使っていた。
このフォルダのカードは、それを PPS + ガラス繊維の公開データに置き換えるためのものである。

- 対象の材料：東レ TORELINA A504X90（PPS + ガラス繊維 40 wt%）。
- **DENSO の材料（DURAFIDE 1130A6、ガラス繊維 30 %、ポリプラスチックス）ではない。** 同じ系統の別のグレードである。
- 数値はすべて例示であり、校正していない。

## 2. ファイル
| ファイル | 内容 |
|---|---|
| `thermophysicalProperties.poly.pps_a504x90` | カード本体。HDPE のカードと同じ並び。 |
| `cpTable_pps_a504x90.csv` | 比熱 *c*<sub>p</sub>(*T*) の表（*T* は K、J/(kg K)）。 |
| `kappaTable_pps_a504x90.csv` | 熱伝導率の表（一定値 0.30 W/(m K)）。 |

既存ケースの `cpTable`・`kappaTable` はこのリポジトリに入っていない。
そのため OpenFOAM の書式を確認できなかった。表は CSV で書いてある。

## 3. どう作ったか
1. 東レの技術資料の図から曲線を読み取った（`data/literature/pps_gf40_toray_a504x90_curves.json`）。
   図の画像から線の中心をたどり、軸は目盛と格子線で合わせた。元の数値データではない。
   - 粘度：Fig. 6.13（tec_017）。310・320・330 °C、せん断速度 60〜6000 s<sup>−1</sup>。
     **見かけのせん断速度**であり、Bagley 補正・Rabinowitsch 補正はされていない（L/D = 40/1）。
   - PVT：Fig. 6.22（tec_018）。20・40・80・120・160 MPa、100〜350 °C。
   - 比熱：Fig. 6.3（tec_013、冷却法）。熱拡散率：Fig. 2.2（tec_029）。
2. `validation/pps_material_fit.py` で式を当てはめ、カードと表を書き出した。

   Cross–WLF：*η* = *η*<sub>0</sub> / [1 + (*η*<sub>0</sub>*γ̇*/*τ*<sup>\*</sup>)<sup>1−*n*</sup>]、
   *η*<sub>0</sub> = *D*<sub>1</sub> exp[−*A*<sub>1</sub>(*T* − *D*<sub>2</sub>) / (*Ã*<sub>2</sub> + *T* − *D*<sub>2</sub>)]　(1)

   2 領域の修正 Tait：*v* = *v*<sub>0</sub>(*T*) [1 − 0.0894 ln(1 + *p*/*B*(*T*))] + *v*<sub>t</sub>(*T*, *p*)、
   転移 *T*<sub>t</sub> = *b*<sub>5</sub> + *b*<sub>6</sub>*p*　(2)

再実行：`python3 validation/pps_material_fit.py`

## 4. 当てはめの結果と誤差
**粘度（Cross–WLF）**

| *n* | *τ*<sup>\*</sup> [Pa] | *D*<sub>1</sub> [Pa s] | *A*<sub>1</sub> | *D*<sub>2</sub> [K] | *D*<sub>3</sub> | *Ã*<sub>2</sub> [K] |
|---|---|---|---|---|---|---|
| 0.4944 | 1.778 × 10<sup>4</sup> | 6.861 × 10<sup>19</sup> | 46.02 | 363.15（仮定） | 0（仮定） | 51.6（仮定） |

- 誤差：ln *η* の RMS = 0.023（粘度で 2.3 %、43 点）。読み取りの不確かさは約 ±4 %。
- **示せていないこと**：図の曲線は両対数でほぼ直線であり、ゼロせん断の平坦部が見えない。
  このため *τ*<sup>\*</sup> と *D*<sub>1</sub> は別々には決まらない。決まるのは *n*、*A*<sub>1</sub>、積 *D*<sub>1</sub><sup>*n*</sup>*τ*<sup>\*(1−*n*)</sup> だけである。
  4 定数を自由にした当てはめは *τ*<sup>\*</sup> = 1.8 × 10<sup>3</sup> Pa、RMS 0.0155 だが、*τ*<sup>\*</sup> ≤ 約 3 × 10<sup>3</sup> Pa では RMS がほとんど変わらない。
  カードの値は「RMS が最小値の 1.5 倍以内に収まる最大の *τ*<sup>\*</sup>」という規則で選んだ。これは規則であり、測定ではない。
  60 s<sup>−1</sup> より低いせん断速度の粘度は外挿である。
- 温度依存は 310〜330 °C の 3 本だけから決めた。それより低い温度の *η*<sub>0</sub> は、仮定した WLF 形の外挿である。

**PVT（2 領域 Tait、単位は m³/kg・K・Pa）**

| *b*<sub>1m</sub> | *b*<sub>2m</sub> | *b*<sub>3m</sub> | *b*<sub>4m</sub> | *b*<sub>1s</sub> | *b*<sub>2s</sub> | *b*<sub>3s</sub> | *b*<sub>4s</sub> |
|---|---|---|---|---|---|---|---|
| 6.815 × 10<sup>−4</sup> | 3.979 × 10<sup>−7</sup> | 1.740 × 10<sup>8</sup> | 3.146 × 10<sup>−3</sup> | 6.533 × 10<sup>−4</sup> | 2.128 × 10<sup>−7</sup> | 3.063 × 10<sup>8</sup> | 1.939 × 10<sup>−3</sup> |

| *b*<sub>5</sub> [K] | *b*<sub>6</sub> [K/Pa] | *b*<sub>7</sub> | *b*<sub>8</sub> [1/K] | *b*<sub>9</sub> [1/Pa] |
|---|---|---|---|---|
| 515.0（241.9 °C） | 5.263 × 10<sup>−7</sup> | 1.453 × 10<sup>−5</sup> | 0.1273 | 5.802 × 10<sup>−8</sup> |

- 誤差：比容積の RMS = 1.20 × 10<sup>−6</sup> m³/kg（比容積の 0.19 %、転移の急な部分を除く 113 点）。全 139 点では 1.26 × 10<sup>−6</sup> m³/kg。最大 4.0 × 10<sup>−6</sup> m³/kg。
- 読み取りの不確かさは約 1 × 10<sup>−6</sup> m³/kg であり、誤差はそれと同じ程度である。
- 大きさの確認：カードの密度は 20 °C で 1650 kg/m³（100 °C より下は外挿）、320 °C で 1403 kg/m³。HDPE のカードと同じ単位である。

File: abaqus/denso_plate/abaqus_results/flow/pps_material/README.md
# PPS + ガラス繊維 40 % の材料カード（公開曲線から作成、例示・未校正）

## 1. これは何か
openInjMoldSim（OpenFOAM）用の材料カードである。
これまでの帯のケース（GUIDE §17・§20）は「HDPE の定数を +160 K ずらした」例示材料を使っていた。
このフォルダのカードは、それを PPS + ガラス繊維の公開データに置き換えるためのものである。

- 対象の材料：東レ TORELINA A504X90（PPS + ガラス繊維 40 wt%）。
- **DENSO の材料（DURAFIDE 1130A6、ガラス繊維 30 %、ポリプラスチックス）ではない。** 同じ系統の別のグレードである。
- 数値はすべて例示であり、校正していない。

## 2. ファイル
| ファイル | 内容 |
|---|---|
| `thermophysicalProperties.poly.pps_a504x90` | カード本体。HDPE のカードと同じ並び。 |
| `cpTable_pps_a504x90.csv` | 比熱 *c*<sub>p</sub>(*T*) の表（*T* は K、J/(kg K)）。 |
| `kappaTable_pps_a504x90.csv` | 熱伝導率の表（一定値 0.30 W/(m K)）。 |

既存ケースの `cpTable`・`kappaTable` はこのリポジトリに入っていない。
そのため OpenFOAM の書式を確認できなかった。表は CSV で書いてある。

## 3. どう作ったか
1. 東レの技術資料の図から曲線を読み取った（`data/literature/pps_gf40_toray_a504x90_curves.json`）。
   図の画像から線の中心をたどり、軸は目盛と格子線で合わせた。元の数値データではない。
   - 粘度：Fig. 6.13（tec_017）。310・320・330 °C、せん断速度 60〜6000 s<sup>−1</sup>。
     **見かけのせん断速度**であり、Bagley 補正・Rabinowitsch 補正はされていない（L/D = 40/1）。
   - PVT：Fig. 6.22（tec_018）。20・40・80・120・160 MPa、100〜350 °C。
   - 比熱：Fig. 6.3（tec_013、冷却法）。熱拡散率：Fig. 2.2（tec_029）。
2. `validation/pps_material_fit.py` で式を当てはめ、カードと表を書き出した。

   Cross–WLF：*η* = *η*<sub>0</sub> / [1 + (*η*<sub>0</sub>*γ̇*/*τ*<sup>\*</sup>)<sup>1−*n*</sup>]、
   *η*<sub>0</sub> = *D*<sub>1</sub> exp[−*A*<sub>1</sub>(*T* − *D*<sub>2</sub>) / (*Ã*<sub>2</sub> + *T* − *D*<sub>2</sub>)]　(1)

   2 領域の修正 Tait：*v* = *v*<sub>0</sub>(*T*) [1 − 0.0894 ln(1 + *p*/*B*(*T*))] + *v*<sub>t</sub>(*T*, *p*)、
   転移 *T*<sub>t</sub> = *b*<sub>5</sub> + *b*<sub>6</sub>*p*　(2)

再実行：`python3 validation/pps_material_fit.py`

## 4. 当てはめの結果と誤差
**粘度（Cross–WLF）**

| *n* | *τ*<sup>\*</sup> [Pa] | *D*<sub>1</sub> [Pa s] | *A*<sub>1</sub> | *D*<sub>2</sub> [K] | *D*<sub>3</sub> | *Ã*<sub>2</sub> [K] |
|---|---|---|---|---|---|---|
| 0.4944 | 1.778 × 10<sup>4</sup> | 6.861 × 10<sup>19</sup> | 46.02 | 363.15（仮定） | 0（仮定） | 51.6（仮定） |

- 誤差：ln *η* の RMS = 0.023（粘度で 2.3 %、43 点）。読み取りの不確かさは約 ±4 %。
- **示せていないこと**：図の曲線は両対数でほぼ直線であり、ゼロせん断の平坦部が見えない。
  このため *τ*<sup>\*</sup> と *D*<sub>1</sub> は別々には決まらない。決まるのは *n*、*A*<sub>1</sub>、積 *D*<sub>1</sub><sup>*n*</sup>*τ*<sup>\*(1−*n*)</sup> だけである。
  4 定数を自由にした当てはめは *τ*<sup>\*</sup> = 1.8 × 10<sup>3</sup> Pa、RMS 0.0155 だが、*τ*<sup>\*</sup> ≤ 約 3 × 10<sup>3</sup> Pa では RMS がほとんど変わらない。
  カードの値は「RMS が最小値の 1.5 倍以内に収まる最大の *τ*<sup>\*</sup>」という規則で選んだ。これは規則であり、測定ではない。
  60 s<sup>−1</sup> より低いせん断速度の粘度は外挿である。
- 温度依存は 310〜330 °C の 3 本だけから決めた。それより低い温度の *η*<sub>0</sub> は、仮定した WLF 形の外挿である。

**PVT（2 領域 Tait、単位は m³/kg・K・Pa）**

| *b*<sub>1m</sub> | *b*<sub>2m</sub> | *b*<sub>3m</sub> | *b*<sub>4m</sub> | *b*<sub>1s</sub> | *b*<sub>2s</sub> | *b*<sub>3s</sub> | *b*<sub>4s</sub> |
|---|---|---|---|---|---|---|---|
| 6.815 × 10<sup>−4</sup> | 3.979 × 10<sup>−7</sup> | 1.740 × 10<sup>8</sup> | 3.146 × 10<sup>−3</sup> | 6.533 × 10<sup>−4</sup> | 2.128 × 10<sup>−7</sup> | 3.063 × 10<sup>8</sup> | 1.939 × 10<sup>−3</sup> |

| *b*<sub>5</sub> [K] | *b*<sub>6</sub> [K/Pa] | *b*<sub>7</sub> | *b*<sub>8</sub> [1/K] | *b*<sub>9</sub> [1/Pa] |
|---|---|---|---|---|
| 515.0（241.9 °C） | 5.263 × 10<sup>−7</sup> | 1.453 × 10<sup>−5</sup> | 0.1273 | 5.802 × 10<sup>−8</sup> |

- 誤差：比容積の RMS = 1.20 × 10<sup>−6</sup> m³/kg（比容積の 0.19 %、転移の急な部分を除く 113 点）。全 139 点では 1.26 × 10<sup>−6</sup> m³/kg。最大 4.0 × 10<sup>−6</sup> m³/kg。
- 読み取りの不確かさは約 1 × 10<sup>−6</sup> m³/kg であり、誤差はそれと同じ程度である。
- 大きさの確認：カードの密度は 20 °C で 1650 kg/m³（100 °C より下は外挿）、320 °C で 1403 kg/m³。HDPE のカードと同じ単位である。
- 曲線は 100 °C から上しかない。PVT 試験の測定方法と冷却速度は分からない。*b*<sub>5</sub>・*b*<sub>6</sub> は PVT 試験での転移であり、成形中の速い冷却での結晶化温度ではない。

**比熱と熱伝導率**
- 比熱：読み取った曲線をそのまま表にした（20〜330 °C、46 行のうちデータ 43 点）。冷却法の見かけの比熱であり、235 °C 付近に結晶化のピーク（約 2410 J/(kg K)）を含む。
  80〜205 °C は A504X90 の線が別のグレードの線の下に隠れている。そこはその線の中心を入れた（CSV の `flag` 列）。
- 熱伝導率：一定値 0.30 W/(m K)（公開の表の値、A504X90、板厚方向、80 °C）。これは選択であり、当てはめではない。
  確認として、熱拡散率 × 密度 × 比熱を計算すると 0.26〜0.30 W/(m K)（50〜320 °C）であった。3 本の公開曲線の整合の確認であり、測定ではない。

## 5. 仮定（当てはめていないもの）
1. *D*<sub>2</sub> = 363.15 K（*T*<sub>g</sub> = 90 °C、公開資料）。
2. *Ã*<sub>2</sub> = 51.6 K（WLF の標準値）。
3. *D*<sub>3</sub> = 0（粘度の圧力依存のデータがない）。
4. **流動停止温度 TnoFlow = 235.5 °C（508.65 K）**。公開値はない。同じグレードの冷却時の比熱ピークの温度を使った。
   溶融 320 °C との差は **84.5 K**（HDPE のカードは 50 K）。
   別の候補：220 °C（無充填 PPS の再結晶ピーク、Fortron FN-10 の設計資料）なら差は 100 K。Tait の *b*<sub>5</sub> = 241.9 °C なら 78.1 K。
5. `etaMin`、`etaMax`、`deltaTempInterp` は例題の値のままである。

## 6. 別の公開値との比較（当てはめには使っていない）
- DURAFIDE 1140A6（PPS + GF 40 %、ISO 11443）の 310 °C・1000 s<sup>−1</sup> の粘度は 260 Pa s（二次資料、別のグレード）。
  このカードは同じ条件で 256.4 Pa s。比は **0.986**。
  ただし 1 点だけの比較であり、補正の有無も分からない。一致の証明にはならない。
- DIC FZ-1140（PPS + GF40）の図は、桁が合うことを目で見ただけである。数値は読み取っていない。

## 7. fifa での入れ替え方（§20 の 2 次元の帯）
1. ケースを別名でコピーする。元のケースは残す。
2. `constant/thermophysicalProperties.poly` を `thermophysicalProperties.poly.pps_a504x90` の中身に置き換える。
3. `constant/cpTable` と `constant/kappaTable` を開き、**書式はそのままにして**、数値だけを CSV の値（*T* [K] と値）に置き換える。
   表の範囲は、金型温度（423.15 K）と溶融温度（593.15 K）を含むこと。範囲の外の扱い（外挿か一定か）は例題のファイルとソルバの出力で確認する。
4. 溶融 320 °C、金型 150 °C、流量、メッシュ、*C*<sub>i</sub> は §20 のままにする。
5. まず数ステップだけ動かし、ログで粘度・密度の大きさを確認する（320 °C・0.1 MPa で密度は約 1400 kg/m³）。
6. 発散した場合は、定数を合わせにいかず、そのまま報告する。
7. 結果には「材料は A504X90 の公開曲線による例示、未校正、DENSO の材料ではない」と書く。

## 8. 限界
- 図からの読み取りであり、元データではない。
- せん断速度は見かけの値である。
- 熱伝導率は等方・一定とした。繊維配向による異方性は入っていない。
- ガラス繊維 40 % のグレードである。30 % の 1130A6 より粘度は高く、比容積は小さいはずである。その差は見積もっていない。
