Repository: keisuke58/wccm2026-cfrp-gnn

# wccm2026-cfrp-gnn

CFRP段間構造（穴あり）の3次元欠陥推定 — **FEA × Graph Neural Network**。
WCCM 2026 / ECCOMAS（ミュンヘン, 2026-07-22, セッション MS090E）登壇のためのクリーンな作業リポジトリ。

> 既発表（穴あき試験片）: Nishioka et al., *Frontiers in Materials* 12, 1652484 (2025) —
> [DOI:10.3389/fmats.2025.1652484](https://doi.org/10.3389/fmats.2025.1652484)。本研究はこれを**穴あり段間構造＋ノイズ頑健**へ拡張する。

## 課題設定（NDT制約）

- 非破壊検査（赤外線応力測定）を想定 → **入力は主応力和 DSPSS と既知形状（座標）のみ**。応力テンソル成分は使用不可。
- 表面DSPSS（最外2層）をグラフのノード特徴とし、**19クラス**（欠陥なし＋層×面内領域）で欠陥位置・挿入層を分類。
- GAT（Graph Attention Network）で不均一応力場を学習。

## 入力正規化の論点（差分 vs plain）

| | 差分正規化（既定） | plain正規化 |
|---|---|---|
| 定義 | (Original − 欠陥なし基準) → z-score | 生DSPSS → z-score |
| 穴の応力集中 | 相殺でき穴周りに強い | 穴集中が支配的で苦手 |
| 実験再現性 | 同一部品の欠陥なし基準が必要（難） | 測定そのままで**基準不要**（実用的） |
| データ | `all_sub_hole_defect_zscore` | 別途生成（`data_prep/`） |

**方針**: 差分を主結果（提出アブスト準拠）に残しつつ、**plain正規化＋幾何特徴(r,θ)で「基準不要化」を拡張**として提示
→ アブストの "future application to experimental infrared stress measurement data" に直結。
切替は `--data_base` と `--extra_geo_features` のフラグのみ（コード改変不要）。

## 構成

```
train.py            # メイン学習（旧 GNN_zscore_sub.py）。DDP/4GPU torchrun
make_mirror_perm.py # 左右ミラー拡張用 permutation を座標から生成
models 相当は train.py 内 GATModel（GAT/GATv2 切替）
Loss/               # Focal ほか損失（train.py が import）
data_prep/          # 正規化スクリプト（差分/plain, percentile zscore 等）
eval/               # 予測・可視化・評価（混同行列, クラス別F1, TDPS）
scripts/            # run_best_configs.sh（既存ベスト）, run_ablation.sh（本研究用）
results/            # 最新の結果図（混同行列・F1）
```

## 精度向上オプション（すべて default-OFF → ベースライン不変）

| フラグ | 内容 | 狙い |
|---|---|---|
| `--conv_type {gatv2,transformer,sage,gin,gine,resgated,pna}` | GAT 以外のアーキへ差し替え（出力次元は不変＝フェア比較） | 表現力・集約多様性 |
| `--edge_geo_features` | 座標差分エッジ特徴 `[dx,dy,dz,dist]` を transformer/pna に供給（gine は常時） | 左右非対称（弱点②）・方向情報 |
| `--extra_geo_features` | 座標由来 r=√(x²+y²), θ を追加（4→6次元） | 穴周り誤推定（基準不要化） |
| `--train_noise_std S` | 学習中DSPSS列にGaussianノイズをオンライン注入 | ノイズ頑健＋過学習抑制 |
| `--train_noise_curriculum` | ノイズ強度を 0→S に線形増加 | 早期崩壊回避 |
| `--label_smoothing E` | CE経路のラベル平滑化（`--no_logit_adjust`時） | 隣接層誤分類 |
| `--mirror_augment --mirror_perm_path P` | 左右反転でtrain倍化 | 左右領域の非対称（論文の弱点②） |
| `--group_purge_eval` | train群と重なるval/testを除外して正直評価 | リーク検査 |

既に本体に実装済み: DropEdge / dropout / residual / minority・class-freqサンプラー /
Focal・LogitAdjust / 層制約 / OneCycleLR。

## 実行（vancouver, 4×RTX4090）

```bash

# 1) ミラーperm を生成（初回のみ）
python make_mirror_perm.py \
  --x /home/nishioka/GNN/GNN_hole/GNN_hole_data/normalized_x_2layer.npy \
  --y /home/nishioka/GNN/GNN_hole/GNN_hole_data/normalized_y_2layer.npy \
  --out mirror_perm.npy

# 2) ベースライン（差分・既存ベスト相当）
torchrun --nproc_per_node=4 train.py --use_onecycle --batch_size 128 --hidden_channels 32

# 3) アブレーション一式（差分/plain × geo ＋ 新規正則化）
bash scripts/run_ablation.sh
```

### データ配置（サーバー側・既定パス）
- 差分zscore: `/home/nishioka/GNN/GNN_hole_2026/all_sub_hole_defect_zscore/{train,val,test}/Defect_L*.npy`
- ラベル: `/home/nishioka/GNN/GNN_hole_2026/all_19class_label/`
- 座標/エッジ: `/home/nishioka/GNN/GNN_hole/GNN_hole_data/normalized_{x,y,z}_2layer.npy`, `hole_edges_2layer_best.npy`
- plain版は `data_prep/` の正規化（差分を経ない）で生成し `--data_base` で指定。

## 現状の数値（参考）
- 事前学習 Macro F1 = **0.730**（val/best, "F10p730"）/ **test ≈ 0.66**（乖離=過学習が課題）
- ノイズ専用データ版は F1 0.17（崩壊）→ 本リポは**オンラインノイズ拡張**で代替。
- Frontiers版（穴あき試験片・差分なし）: Macro F1 0.61, TDPS 0.70。
- 論文の弱点 → 本リポの対策: 隣接層誤分類→`--label_smoothing`、左右非対称→`--mirror_augment`。

## 来歴
Frontiers companion `keisuke58/nishioka_cfrp_gnn` の `GNN_hole_2026/` から、WCCM用に厳選コピーして整理。

File: data/literature/pps_gf40_toray_a504x90_curves.json
{
 "title": "Digitized public curves, Toray TORELINA A504X90 (PPS + 40 % GF)",
 "status": "Read from published figure images (not original data). Axis calibration by eye from the tick labels and grid lines; the curve centre was traced on the raster image (colour of the line) and checked by eye. Illustrative, uncalibrated.",
 "grade": "TORELINA A504X90 (Toray), PPS + 40 wt% glass fibre",
 "retrieved": "2026-11-23",
 "curves": {
  "viscosity_310C": {
   "temperature_C": 310,
   "shear_rate_1_per_s": [
    61,
    80,
    100,
    150,
    200,
    300,
    500,
    700,
    1000,
    1500,
    2000,
    3000,
    4000,
    5000,
    5900
   ],
   "viscosity_Pa_s": [
    947.6,
    827.7,
    740.9,
    617.1,
    527.2,
    439.1,
    350.4,
    298.3,
    253.9,
    208.8,
    181.7,
    150.8,
    131.7,
    118.3,
    110.1
   ]
  },
  "viscosity_320C": {
   "temperature_C": 320,
   "shear_rate_1_per_s": [
    61,
    80,
    100,
    150,
    300,
    500,
    700,
    1000,
    1500,
    2000,
    3000,
    4000,
    5000,
    5900
   ],
   "viscosity_Pa_s": [
    756.8,
    672.6,
    600.0,
    501.9,
    361.6,
    290.8,
    249.3,
    212.1,
    176.9,
    154.8,
    129.4,
    113.6,
    102.7,
    95.3
   ]
  },
  "viscosity_330C": {
   "temperature_C": 330,
   "shear_rate_1_per_s": [
    61,
    80,
    100,
    150,
    300,
    500,
    700,
    1000,
    1500,
    2000,
    3000,
    4000,
    5000,
    5900
   ],
   "viscosity_Pa_s": [
    633.1,
    574.7,
    516.9,
    434.2,
    311.9,
    252.4,
    212.4,
    186.0,
    154.2,
    134.5,
    112.5,
    96.5,
    89.8,
    82.1
   ]
  },
  "pvt_20MPa": {
   "pressure_MPa": 20,
   "temperature_C": [
    110,
    120,
    130,
    140,
    150,
    160,
    170,
    180,
    190,
    200,
    210,
    220,
    230,
    240,
    260,
    270,
    280,
    290,
    300,
    310,
    320,
    330,
    340
   ],
   "specific_volume_cm3_per_g": [
    0.6225,
    0.6247,
    0.6269,
    0.6284,
    0.6301,
    0.6319,
    0.6339,
    0.6364,
    0.6389,
    0.6414,
    0.6444,
    0.6476,
    0.6506,
    0.654,
    0.6829,
    0.686,
    0.6901,
    0.6936,
    0.6969,
    0.7,
    0.7043,
    0.7076,
    0.7116
   ],
   "in_transition": {
    "temperature_C": [
     244.7,
     248.7,
     250.6,
     251.4,
     252.2,
     253.3
    ],
    "specific_volume_cm3_per_g": [
     0.656,
     0.66,
     0.664,
     0.668,
     0.672,
     0.676
    ]
   }
  },
  "pvt_40MPa": {
   "pressure_MPa": 40,
   "temperature_C": [
    110,
    120,
    130,
    140,
    150,
    160,
    170,
    180,
    190,
    200,
    210,
    220,
    230,
    240,
    250,
    270,
    280,
    290,
    300,
    310,
    320,
    330,
    340
   ],
   "specific_volume_cm3_per_g": [
    0.62,
    0.6217,
    0.6239,
    0.6254,
    0.6271,
    0.6287,
    0.631,
    0.6331,
    0.6353,
    0.6376,
    0.6406,
    0.643,
    0.6458,
    0.6484,
    0.6525,
    0.6799,
    0.6826,
    0.6863,
    0.6895,
    0.6926,
    0.6959,
    0.6989,
    0.7023
   ],
   "in_transition": {
    "temperature_C": [
     256.6,
     258.8,
     260.5,
     261.6,
     262.5,
     263.7
    ],
    "specific_volume_cm3_per_g": [
     0.656,
     0.66,
     0.664,
     0.668,
     0.672,
     0.676
    ]
   }
  },
  "pvt_80MPa": {
   "pressure_MPa": 80,
   "temperature_C": [
    110,
    120,
    130,
    140,
    160,
    170,
    180,
    190,
    210,
    220,
    230,
    240,
    250,
    260,
    270,
    290,
    310,
    320,
    330,
    340
   ],
   "specific_volume_cm3_per_g": [
    0.6159,
    0.6169,
    0.6186,
    0.6199,
    0.6225,
    0.6243,
    0.6263,
    0.6287,
    0.633,
    0.6355,
    0.6378,
    0.6405,
    0.6431,
    0.6459,
    0.6498,
    0.6736,
    0.68,
    0.6828,
    0.6856,
    0.6883
   ],
   "in_transition": {
    "temperature_C": [
     273.8,
     276.8,
     278.4,
     279.7,
     281.3,
     285.3
    ],
    "specific_volume_cm3_per_g": [
     0.652,
     0.656,
     0.66,
     0.664,
     0.668,
     0.672
    ]
   }
  },
  "pvt_120MPa": {
   "pressure_MPa": 120,
   "temperature_C": [
    100,
    110,
    120,
    130,
    140,
    150,
    160,
    170,
    180,
    190,
    200,
    210,
    220,
    230,
    240,
    250,
    260,
    270,
    280,
    310,
    320,
    330,
    340
   ],
   "specific_volume_cm3_per_g": [
    0.6115,
    0.6124,
    0.6136,
    0.6145,
    0.6157,
    0.6167,
    0.6179,
    0.6194,
    0.6215,
    0.6229,
    0.625,
    0.6268,
    0.629,
    0.6314,
    0.6336,
    0.6362,
    0.6387,
    0.6409,
    0.6441,
    0.6701,
    0.6723,
    0.6751,
    0.678
   ],
   "in_transition": {
    "temperature_C": [
     289.9,
     293.8,
     295.6,
     297.2,
     299.2
    ],
    "specific_volume_cm3_per_g": [
     0.648,
     0.652,
     0.656,
     0.66,
     0.664
    ]
   }
  },
  "pvt_160MPa": {
   "pressure_MPa": 160,
   "temperature_C": [
    100,
    110,
    120,
    130,
    140,
    150,
    160,
    170,
    180,
    190,
    200,
    210,
    220,
    230,
    240,
    250,
    260,
    270,
    280,
    290,
    300,
    330,
    340,
    350
   ],
   "specific_volume_cm3_per_g": [
    0.6085,
    0.6095,
    0.6103,
    0.6112,
    0.612,
    0.6129,
    0.614,
    0.6153,
    0.6166,
    0.6184,
    0.6202,
    0.6216,
    0.624,
    0.6251,
    0.6273,
    0.6295,
    0.6319,
    0.6343,
    0.6367,
    0.6392,
    0.642,
    0.6662,
    0.6683,
    0.6715
   ],
   "in_transition": {
    "temperature_C": [
     309.3,
     314.3,
     317.1
    ],
    "specific_volume_cm3_per_g": [
     0.648,
     0.656,
     0.66
    ]
   }
  }
 },
 "viscosity": {
  "quantity": "melt viscosity vs apparent shear rate",
  "figure": "Fig. 6.13",
  "source_url": "https://www.plastics.toray/technical/torelina/tec_017.html",
  "units": {
   "shear_rate": "1/s (apparent)",
   "viscosity": "Pa s"
  },
  "conditions": "capillary rheometer, L/D = 40/1; apparent shear rate; no Bagley / Rabinowitsch correction (as stated by the source)",
  "axes": "log-log; x 10..10000 1/s, y 10..10000 Pa s; calibrated on the decade and minor grid lines (205 px / decade in x, 132 px / decade in y)",
  "reading_uncertainty": "about +-4 % in viscosity (line width ~5 px = 0.04 decade, centre taken) and +-3 % in shear rate. The plotted curves are almost straight lines from about 60 to about 6000 1/s: no Newtonian plateau is visible."
 },
 "pvt": {
  "quantity": "specific volume vs temperature at constant pressure",
  "figure": "Fig. 6.22",
  "source_url": "https://www.plastics.toray/technical/torelina/tec_018.html",
  "units": {
   "temperature": "degC",
   "specific_volume": "cm3/g",
   "pressure": "MPa"
  },
  "axes": "linear; x 0..400 degC (76.3 px / 50 K), y 0.60..0.72 cm3/g (65.9 px / 0.02 cm3/g)",
  "conditions": "measuring mode (isobaric cooling or isothermal) and cooling rate are not stated on the page as far as checked",
  "reading_uncertainty": "about +-0.001 cm3/g and +-2 K away from the transition; in the steep transition the temperature at a given volume is read to about +-2 K (points with \"in_transition\": listed separately, read along rows). Curves start at about 100 degC; no data below."
 },
 "specific_heat": {
  "quantity": "specific heat vs temperature (cooling method; apparent value, includes the crystallization exotherm peak)",
  "figure": "Fig. 6.3",
  "source_url": "https://www.plastics.toray/technical/torelina/tec_013.html",
  "units": {
   "temperature": "degC",
   "cp": "J/(kg K)"
  },
  "axes": "linear; x 0..400 degC (76.6 px / 50 K), y 0..3000 J/(kg K) (108 px / 1000)",
  "reading_uncertainty": "about +-30 J/(kg K) where the A504X90 curve is visible. From about 80 to 205 degC the A504X90 curve is hidden under the A575W20 curve; there the centre of the A575W20 curve is stored (flag hidden_under_A575W20), uncertainty about +-50 J/(kg K). The left flank and the top of the peak (flag by_eye_zoom) are read by eye on a zoomed image: +-100 J/(kg K), +-2 K.",
  "temperature_C": [
   20,
   25,
   30,
   35,
   40,
   45,
   60,
   65,
   70,
   100,
   110,
   130,
   140,
   150,
   180,
   190,
   215,
   220.5,
   227,
   231,
   235.5,
   237.6,
   239.1,
   240.5,
   242.0,
   243.1,
   244.4,
   245.7,
   247.0,
   248.8,
   250,
   260,
   275,
   280,
   285,
   290,
   295,
   305,
   310,
   315,
   320,
   325,
   330
  ],
  "cp_J_per_kgK": [
   970,
   985,
   1000,
   1005,
   1010,
   1015,
   1020,
   1025,
   1035,
   1135,
   1145,
   1205,
   1230,
   1250,
   1335,
   1345,
   1415,
   1505,
   1735,
   2070,
   2410,
   2300,
   2200,
   2100,
   2000,
   1900,
   1800,
   1700,
   1600,
   1500,
   1460,
   1475,
   1510,
   1520,
   1540,
   1565,
   1580,
   1635,
   1660,
   1680,
   1695,
   1695,
   1690
  ],
  "flag": [
   "visible",
   "visible",
   "visible",
   "visible",
   "visible",
   "visible",
   "visible",
   "visible",
   "visible",
   "hidden_under_A575W20",
   "hidden_under_A575W20",
   "hidden_under_A575W20",
   "hidden_under_A575W20",
   "hidden_under_A575W20",
   "hidden_under_A575W20",
   "hidden_under_A575W20",
   "visible",
   "by_eye_zoom",
   "by_eye_zoom",
   "by_eye_zoom",
   "by_eye_zoom",
   "visible_row_scan",
   "visible_row_scan",
   "visible_row_scan",
   "visible_row_scan",
   "visible_row_scan",
   "visible_row_scan",
   "visible_row_scan",
   "visible_row_scan",
   "visible_row_scan",
   "by_eye_zoom",
   "by_eye_zoom",
   "visible",
   "visible",
   "visible",
   "visible",
   "visible",
   "visible",
   "visible",
   "visible",
   "visible",
   "visible",
   "visible"
  ]
 },
 "thermal_diffusivity": {
  "quantity": "thermal diffusivity vs temperature",
  "figure": "Fig. 2.2",
  "source_url": "https://www.plastics.toray/technical/torelina/tec_029.html",
  "units": {
   "temperature": "degC",
   "alpha": "1e-6 m2/s"
  },
  "axes": "linear; x 0..350 degC (87.1 px / 50 K), y 0..0.4e-6 m2/s (93.5 px / 0.1e-6)",
  "reading_uncertainty": "about +-0.003e-6 m2/s, +-2 K; the dip near 280 degC is steep and its depth is read to about +-0.005e-6 m2/s. Direction of measurement (through-thickness or in-plane) is not read from the figure.",
  "temperature_C": [
   20,
   30,
   40,
   50,
   60,
   70,
   80,
   90,
   110,
   120,
   130,
   140,
   150,
   160,
   170,
   180,
   190,
   200,
   210,
   220,
   230,
   240,
   250,
   260,
   264.7,
   267.6,
   271.8,
   275,
   280,
   283.2,
   284.4,
   286.1,
   288.2,
   290,
   295,
   300,
   305,
   310,
   315,
   320,
   325
  ],
  "alpha_1e-6_m2_per_s": [
   0.1641,
   0.162,
   0.1594,
   0.1569,
   0.1541,
   0.1517,
   0.1492,
   0.1466,
   0.1413,
   0.1389,
   0.1367,
   0.1342,
   0.1312,
   0.1299,
   0.1293,
   0.1294,
   0.1299,
   0.1303,
   0.1304,
   0.1299,
   0.1278,
   0.1246,
   0.1196,
   0.1118,
   0.105,
   0.095,
   0.085,
   0.0776,
   0.0742,
   0.085,
   0.095,
   0.105,
   0.115,
   0.1205,
   0.1273,
   0.1308,
   0.1321,
   0.1316,
   0.13,
   0.1277,
   0.125
  ]
 },
 "table_values": {
  "thermal_conductivity_W_per_mK": {
   "A504X90_through_thickness_80C": 0.3,
   "public_range_PPS_GF40": [
    0.2,
    0.4
   ],
   "note": "values as given to the fitting task from the public Toray table / datasheets; not digitized here"
  },
  "glass_transition_C": {
   "value": 90,
   "note": "PPS, public sources (e.g. Fortron FN-10 design guide: ca. 90 degC)"
  }
 },
 "cross_checks_not_fitted": {
  "DURAFIDE_1140A6_viscosity_310C_1000_per_s_Pa_s": {
   "value": 260,
   "note": "Polyplastics DURAFIDE 1140A6 (PPS + 40 % GF), ISO 11443, secondary source (datasheet aggregator); different grade"
  },
  "DIC_FZ-1140": "DIC.PPS technical brochure (FZ-1140, PPS + GF40): viscosity Fig. 6.10, PVT Fig. 4.25, cp Fig. 4.24, conductivity Fig. 4.23; looked at only qualitatively (same order of magnitude); not digitized"
 }
}

File: data/literature/tsuda2026_jscm52_88.json
{
 "_about": "Numerical values from Tsuda et al. (2026), stored for reference and comparison. Each block has 'source': 'table' / 'text' are exact values printed in the paper (page given); 'figure' values were READ BY EYE from the figures of the J-STAGE PDF rendered at 220 dpi and are approximate (estimated reading uncertainty in 'uncertainty'). Transcribed 2026-11-02.",
 "citation": {
  "authors": [
   "津田 将利 (DENSO)",
   "白桃 拓哉 (DENSO)",
   "田中 幹人 (DENSO)",
   "國立 悦生 (DENSO)",
   "望月 章弘 (Polyplastics)"
  ],
  "authors_en": [
   "Masatoshi Tsuda",
   "Takuya Shiramomo",
   "Mikito Tanaka",
   "Etsuo Kokuryu",
   "Akihiro Mochizuki"
  ],
  "title_ja": "X線マイクロCTを用いた繊維配向分布に基づく短繊維強化樹脂の残留応力解析",
  "title_en": "Residual Stress Analysis of Short Fiber Reinforced Plastic Based on Fiber Orientation Distribution Measured Using X-ray Micro-CT",
  "journal": "日本複合材料学会誌 (Journal of the Japan Society for Composite Materials)",
  "volume": 52,
  "issue": 3,
  "pages": "88-96",
  "year": 2026,
  "doi": "10.6089/jscm.52.88",
  "received": "2025-09-26",
  "url": "https://www.jstage.jst.go.jp/article/jscm/52/3/52_88/_article/-char/ja"
 },
 "material": {
  "source": "text",
  "page": 88,
  "grade": "DURAFIDE PPS 1130A6 (Polyplastics)",
  "fibre": "E-glass",
  "fibre_mass_fraction": 0.3,
  "fibre_volume_fraction": 0.182,
  "fibre_diameter_mean_um": 10.1,
  "fibre_diameter_N": 2206,
  "fibre_length_mean_um": 170.6,
  "fibre_length_N": 5000,
  "aspect_ratio_mean": 16.8,
  "fibre_E_GPa": 72.0,
  "fibre_nu": 0.24,
  "fibre_CTE_ppm_per_C": 5.5,
  "matrix_nu": 0.37,
  "matrix_nu_note": "assumed, from ref. 5 (Shimizu et al., 2020)",
  "matrix_Tg_C": 90.0,
  "unreinforced_PPS_E_RT_GPa": 4.48,
  "unreinforced_PPS_CTE_below_Tg_ppm_per_C": 60.0,
  "phases": "PPS and GF both isotropic thermoelastic"
 },
 "processing": {
  "source": "text",
  "page": 88,
  "plate_mm": [
   80,
   80
  ],
  "gate": "film gate",
  "melt_temperature_C": 320,
  "mould_temperature_C": 150,
  "nominal_thickness_mm": [
   1.0,
   3.0
  ],
  "measured_thickness_um": [
   1080,
   3080
  ],
  "anneal": {
   "temperature_C": 180,
   "time_h": 4,
   "purpose": "promote crystallisation, dimensional stability"
  },
  "evaluation_site": "50 mm from the film gate; in-plane orientation assumed uniform, through-thickness distribution only"
 },
 "table1_PPS_inverse": {
  "source": "table",
  "page": 93,
  "note": "PPS Young's modulus and instantaneous CTE identified by inverse analysis of the FRP tests; linearly interpolated between temperatures in the residual-stress analysis",
  "T_C": [
   20,
   80,
   100,
   180
  ],
  "E_GPa": [
   4.2,
   2.7,
   1.75,
   0.6
  ],
  "CTE_inst_ppm_per_C": [
   52.0,
   61.0,
   74.0,
   99.0
  ]
 },
 "methods": {
  "source": "text",
  "pages": "89-92",
  "ct": "synchrotron X-ray micro-CT at Aichi SR, voxel 2.66 x 2.66 x 2.66 um, VGSTUDIO MAX; second-order a_ij through thickness",
  "homogenisation": "Mori-Tanaka mean field (Digimat-MF), closure approximation for a_ijkl (type not stated)",
  "orientation_averaging_layer_um": 20,
  "tensile": "1.0 mm plate, MD and TD, RT(=20), 80, 100, 180 C, N = 2 each, gauges on both faces averaged",
  "tma": "5.0 mm square, 0-180 C, MD then TD on the same sample; instantaneous CTE by 10 C central differences",
  "inverse_fe": "5 x 5 mm, 20 um element layers (54 layers for 1.08 mm)",
  "residual_fe": "Abaqus; 20 x 20 mm region of the 3.0 mm plate, 20 um layers (154 layers for 3.08 mm); thermal strain eps_th = alpha (T - T0) I; T0 = 180 C (anneal temperature, assumed for convenience); uniform cooling to RT",
  "hole_drilling": "Tokyo Measuring Instruments FRAS-2 rosette; phi 1.6 mm drill; to 2.0 mm depth in 0.2 mm steps; 20 x 20 mm specimen; simulated by setting element stiffness to 0 per 0.2 mm (UMAT); released strain E_rel = E_el,after - E_el,before averaged over each gauge area"
 },
 "results_text": {
  "source": "text",
  "pages": "92-96",
  "skin_thickness_1mm_each_side_mm": 0.4,
  "core_thickness_1mm_mm": 0.2,
  "skin_thickness_3mm_mm": 0.8,
  "core_thickness_3mm_mm": 1.6,
  "skin_definition": "depth where a_xx > a_yy turns into a_xx < a_yy",
  "E_MD_over_E_TD": "about 1.5-2",
  "surface_centre_residual_stress_MPa": {
   "sigma_xx": -24.3,
   "sigma_yy": 15.2,
   "note": "at the centre of the drilled surface; x = MD compressive, y = TD tensile"
  },
  "released_strain_peak_depth_mm": 0.8,
  "simulated_over_measured_released_strain": "about 40 % larger for all gauges",
  "T0_fitted_to_measurement_C": 120,
  "stated_causes_of_discrepancy": [
   "stress-free initial temperature assumption (T0)",
   "through-thickness crystallinity distribution"
  ],
  "crystallinity_argument": "ref. 17 (Imaizumi et al., Seikei-Kakou 22 (2010) 590): 3 mm PPS cylinder moulded at 320 C; mould <= 90 C leaves the surface under-crystallised, mould >= 120 C gives nearly uniform crystallinity; hence the authors judge the crystallinity effect small for their conditions",
  "conclusion_qualitative": "fibre orientation distribution and the resulting anisotropic thermoelastic properties",
  "conclusion_quantitative": "the temperature change that contributes to thermal stress (cooling process, simultaneous stress build-up and relaxation)"
 },
 "fig7_orientation_1mm": {
  "source": "figure",
  "figure": "Fig. 7(a), mean of N = 4 (solid lines)",
  "uncertainty": 0.03,
  "z_mm": [
   -0.54,
   -0.5,
   -0.45,
   -0.4,
   -0.3,
   -0.25,
   -0.2,
   -0.15,
   -0.1,
   -0.05,
   0.0
  ],
  "a_xx": [
   0.45,
   0.8,
   0.92,
   0.94,
   0.88,
   0.82,
   0.75,
   0.65,
   0.45,
   0.25,
   0.1
  ],
  "a_yy": [
   0.45,
   0.15,
   0.05,
   0.04,
   0.07,
   0.1,
   0.15,
   0.25,
   0.42,
   0.65,
   0.85
  ],
  "a_zz": [
   0.09,
   0.05,
   0.04,
   0.04,
   0.06,
   0.07,
   0.09,
   0.1,
   0.11,
   0.09,
   0.06
  ],
  "symmetry": "approximately symmetric about z = 0; values given for z <= 0",
  "off_diagonal": "|a_xy|, |a_yz|, |a_zx| < 0.1 except at the outermost points"
 },
 "fig8_orientation_3mm": {
  "source": "figure",
  "figure": "Fig. 8(a)",
  "uncertainty": 0.03,
  "depth_mm": [
   0.0,
   0.05,
   0.1,
   0.2,
   0.3,
   0.4,
   0.5,
   0.6,
   0.7,
   0.8,
   0.9,
   1.0,
   1.2,
   1.4,
   1.5,
   1.6,
   1.8,
   2.0,
   2.2,
   2.3,
   2.4,
   2.5,
   2.6,
   2.7,
   2.8,
   2.9,
   3.0,
   3.08
  ],
  "a_xx": [
   0.79,
   0.72,
   0.84,
   0.85,
   0.88,
   0.9,
   0.86,
   0.75,
   0.55,
   0.38,
   0.28,
   0.2,
   0.1,
   0.04,
   0.02,
   0.04,
   0.06,
   0.08,
   0.12,
   0.18,
   0.3,
   0.5,
   0.72,
   0.82,
   0.88,
   0.78,
   0.72,
   0.6
  ],
  "a_yy": [
   0.12,
   0.18,
   0.1,
   0.08,
   0.06,
   0.05,
   0.07,
   0.12,
   0.25,
   0.4,
   0.55,
   0.68,
   0.82,
   0.9,
   0.93,
   0.92,
   0.88,
   0.84,
   0.76,
   0.7,
   0.6,
   0.4,
   0.2,
   0.12,
   0.08,
   0.12,
   0.22,
   0.25
  ],
  "a_zz": [
   0.1,
   0.1,
   0.09,
   0.08,
   0.07,
   0.06,
   0.08,
   0.15,
   0.22,
   0.26,
   0.24,
   0.2,
   0.1,
   0.07,
   0.05,
   0.05,
   0.06,
   0.08,
   0.12,
   0.13,
   0.15,
   0.12,
   0.08,
   0.06,
   0.05,
   0.07,
   0.09,
   0.15
  ],
  "off_diagonal_peaks": {
   "a_zx": "+0.15 at 0.78 mm",
   "a_xy": "+0.08 near 1.2 mm, -0.12 near 2.4 mm, down to -0.17 at 3.08 mm",
   "a_yz": "|a_yz| < 0.05"
  }
 },
 "fig9_stress_strain_secant": {
  "source": "figure",
  "figure": "Fig. 9",
  "uncertainty": "about 10 %",
  "note": "secant modulus = stress / strain at the end of each curve, in GPa; experiments slightly non-linear, simulations linear",
  "T_C": [
   20,
   80,
   100,
   180
  ],
  "MD_exp": [
   9.1,
   6.3,
   5.0,
   2.4
  ],
  "MD_sim": [
   10.3,
   8.0,
   6.3,
   3.1
  ],
  "TD_exp": [
   6.8,
   4.4,
   3.4,
   1.7
  ],
  "TD_sim": [
   7.2,
   5.1,
   3.6,
   1.5
  ]
 },
 "fig10_cte_1mm": {
  "source": "figure",
  "figure": "Fig. 10",
  "uncertainty_ppm_per_C": 1.5,
  "exp_T_C": [
   5,
   15,
   25,
   35,
   45,
   55,
   65,
   75,
   85,
   95,
   105,
   115,
   125,
   135,
   145,
   155,
   165,
   175
  ],
  "MD_exp": [
   23.5,
   24.0,
   24.5,
   23.5,
   24.5,
   24.5,
   25.0,
   25.0,
   25.5,
   24.5,
   25.0,
   25.0,
   25.0,
   25.0,
   25.0,
   25.0,
   25.0,
   24.0
  ],
  "TD_exp": [
   43.5,
   45.0,
   44.0,
   47.5,
   42.5,
   48.0,
   46.5,
   50.5,
   56.0,
   59.5,
   61.0,
   62.0,
   63.0,
   65.5,
   67.0,
   67.5,
   67.0,
   68.0
  ],
  "sim_T_C": [
   20,
   80,
   100,
   180
  ],
  "MD_sim": [
   25.8,
   26.3,
   27.8,
   28.2
  ],
  "TD_sim": [
   41.5,
   46.5,
   54.0,
   63.5
  ]
 },
 "fig12_released_strain": {
  "source": "figure",
  "figure": "Fig. 12",
  "uncertainty_ustrain": 10,
  "gauges": "Ch.1 along TD, Ch.2 at 45 deg, Ch.3 along MD (FRAS-2 rosette)",
  "depth_mm": [
   0.0,
   0.2,
   0.4,
   0.6,
   0.8,
   1.0,
   1.2,
   1.4,
   1.6,
   1.8,
   2.0
  ],
  "Ch1_exp": [
   0,
   -10,
   -60,
   -120,
   -160,
   -170,
   -158,
   -140,
   -120,
   -108,
   -100
  ],
  "Ch2_exp": [
   0,
   -5,
   -5,
   -8,
   -10,
   -15,
   -18,
   -18,
   -20,
   -20,
   -18
  ],
  "Ch3_exp": [
   0,
   10,
   70,
   140,
   192,
   195,
   185,
   170,
   155,
   145,
   142
  ],
  "Ch1_sim": [
   0,
   -35,
   -100,
   -170,
   -220,
   -225,
   -200,
   -170,
   -140,
   -120,
   -108
  ],
  "Ch2_sim": [
   0,
   -5,
   -10,
   -20,
   -30,
   -35,
   -35,
   -32,
   -30,
   -30,
   -28
  ],
  "Ch3_sim": [
   0,
   50,
   135,
   228,
   272,
   265,
   240,
   205,
   180,
   160,
   150
  ]
 }
}
